Repository: lee-lab-skku/Lab-notebook

# Research Scripts

This repository contains the `scripts/` portion of my research workflow.

## Overview

The scripts are mainly used for:

- collecting papers and metadata from Zotero
- extracting and cleaning PDF text
- analyzing references and claims with LLM-based pipelines
- running small utility checks for the local research environment

## Structure

- `scripts/`: main research and utility scripts
- `scripts/archive/`: older pipeline versions kept for reference
- `scripts/utils/`: helper and test scripts

## Notes

- Some scripts assume a local environment such as Zotero API access, local file paths, or an Ollama/OpenAI-compatible endpoint.
- Before reuse, check environment variables, API keys, and path settings in each script.

File: data/entries.json
[
  {
    "id": "f281478a-1a70-415c-8467-6ba86f23c9b2",
    "title": "PMMA 제거 후 YBCO 30 vol% 조성 확립",
    "memo": "새롭게 조성을 확립했음.\nPMMA 제거 후 YBCO vol% 고정 (30 or 40%)\n장점: 소결 후 YBCO 함량이 동일 → 기공률만 독립변수 → 초전도 성능 비교가 깔끔\n단점: PMMA 비율마다 solid loading이 달라져 suspension 점도가 다름 → 공정 조건을 케이스마다 따로 최적화해야 함. 특히 PMMA 70%에서 점도가 너무 높아질 수 있음 (실제로 경험함)",
    "tags": [
      "YBCO",
      "PMMA",
      "초전도체",
      "공정최적화",
      "기공률",
      "조성확립"
    ],
    "images": [
      "/uploads/1f70806a9b4843da88d3071f4fe7c907.png"
    ],
    "ai_summary": "{\"key_findings\":[\"PMMA 제거 후 YBCO 함량을 고정함으로써 소결 후 기공률만을 변수로 한 순수한 성능 비교가 가능해짐\",\"PMMA 비율이 높아질수록(30%→70%) Suspension 내 YBCO 함량은 감소하고, YBCO+PMMA 전체 부피 비율은 증가함\",\"PMMA 함량이 높은 케이스(70%)의 경우 점도가 급격히 상승하여 공정 조건의 개별 최적화가 필수적임\"],\"next_steps\":\"각 PMMA 함량별 점도 안정화를 위한 분산제(Dispersant) 및 배합비(TPO 등)의 케이스별 최적화 실험 진행\",\"suggested_tags\":[\"YBCO\",\"PMMA\",\"초전도체\",\"공정최적화\",\"기공률\",\"조성확립\"],\"summary\":\"PMMA 제거 후 YBCO 함량을 30 vol%로 일정하게 유지하는 실험 조성을 새롭게 확립하였습니다. 이를 통해 기공률을 독립 변수로 설정하여 초전도 성능을 정밀하게 비교할 수 있는 실험 조건을 마련하였으나, PMMA 함량에 따른 점도 변화에 대한 공정 최적화가 필요합니다.\",\"title\":\"PMMA 제거 후 YBCO 30 vol% 조성 확립\"}",
    "created_at": "2026-04-13T16:34:00",
    "date": "2026-04-13",
    "week": "2026-W16"
  },
  {
    "id": "cc63835a-0550-44fd-94d0-3e1c8f874e53",
    "title": "Overcuring 이슈 극복",
    "memo": "오버큐어링이 되는 거 같아서, cure depth 를 변경하는 것이 아닌, 일단 overcure 되지 않는 threshold 에서의 cure depth 를 선정하고, 이에 맞게 layer thickness 를 수정하기로 함.",
    "tags": [
      "DLP",
      "YBCO",
      "overcuring",
      "cure_depth",
      "film_adhesion",
      "critical_energy",
      "exposure_energy",
      "lateral_quality"
    ],
    "images": [
      "/uploads/7231e6b6d2b140fb85a68123c9d882d3.png",
      "/uploads/ec461a6a0d7a43f7b3254f5f3325eb67.png",
      "/uploads/41e949a6dbc74b758c0d77c323dcf2c3.png"
    ],
    "ai_summary": "{\"key_findings\":[\"노광 시간 5s에서 Cure Depth 50-52μm를 형성하며, 오버큐어링이 최소화(+0-2μm)되고 측면 품질이 가장 깨끗함(Clean)을 확인.\",\"노광 시간 7.5s 이상부터는 오버큐어링 양이 23μm 이상으로 증가하며, 이는 '링(Ring)' 현상 및 'Spread' 등 측면 품질 저하와 필름 부착 위험(Film Adhesion Risk) 증가로 직결됨.\",\"노광 에너지와 경화 깊이 간의 관계 분석 결과, 침투 깊이(Dp) 48.3μm, 임계 에너지(Ec) 288 mJ/cm²의 특성을 보임.\"],\"next_steps\":\"분석된 임계 경화 깊이(약 50μm)를 기준으로, 오버큐어링을 억제하면서 층간 접착력을 확보할 수 있도록 Layer Thickness를 조정(예: 40-50μm 수준으로 상향)하여 적층 정밀도 검증 실험 진행.\",\"suggested_tags\":[\"DLP\",\"overcuring\",\"cure_depth\",\"exposure_energy\",\"lateral_quality\",\"film_adhesion\"],\"summary\":\"노광 시간 및 에너지에 따른 경화 깊이(Cure Depth)와 측면 품질(Lateral Quality)의 상관관계를 분석하여 오버큐어링 임계점을 도출한 실험입니다. 노광 시간 5s에서 최적의 품질을 보였으며, 그 이상의 노광 시 오버큐어링으로 인한 형상 왜곡 및 필름 부착 리스크가 급격히 증가함을 확인하였습니다.\",\"title\":\"Overcuring 이슈 극복\"}",
    "created_at": "2026-04-13T22:23:00",
    "date": "2026-04-13",
    "week": "2026-W16"
  },
  {
    "id": "e9a2e695-8658-438d-99e9-00b45635d940",
    "title": "YBCO 슬러리의 Build Platform 부착성(Adhesion) 확인 실험",
    "memo": "애초에 test platform (build platform) 에 붙는건지? 를 확인하기 위해 YBCO 슬러리를 떨어트린 후, UV chamber 로 20 분 간 경화시켰음. 해 보니까 경화가 잘 되었는데, 바닥이랑 생각보다 잘 붙는 것을 확인했음. 결과적으로 프린팅 공정에서 잘 변수를 컨트롤 하면 프린팅이 성공적으로 될 것 같아.",
    "tags": [
      "YBCO",
      "슬러리",
      "부착성",
      "UV경화",
      "빌드플랫폼"
    ],
    "images": [
      "/uploads/6ebc902677a04d7dad4ed6cd42595279.png"
    ],
    "ai_summary": "{\"key_findings\":[\"UV 챔버에서의 20분 경화 공정이 성공적으로 수행됨\",\"YBCO 슬러리가 빌드 플랫폼 바닥과 양호하게 부착됨을 확인\"],\"next_steps\":\"프린팅 공정 변수를 세밀하게 컨트롤하여 실제 프린팅 가능 여부 검증\",\"suggested_tags\":[\"YBCO\",\"슬러리\",\"부착성\",\"UV경화\",\"빌드플랫폼\"],\"summary\":\"YBCO 슬러리를 빌드 플랫폼에 도포하고 UV 챔버에서 20분간 경화시켜 부착성을 테스트한 실험이다. 경화가 원활하게 이루어졌으며 플랫폼과의 부착력이 기대보다 높음을 확인하여, 향후 프린팅 공정의 성공 가능성을 시사했다.\",\"title\":\"YBCO 슬러리의 Build Platform 부착성(Adhesion) 확인 실험\"}",
    "created_at": "2026-04-01T15:45:00",
    "date": "2026-04-01",
    "week": "2026-W14"
  },
  {
    "id": "c78d976d-add4-4401-865b-62089547c9ea",
    "title": "Lift Speed 조절 및 Overcuring 분석 실험",
    "memo": "Lift speed 조절 (기존 60 or 120 mm/min 으로 상승)  30 mm/min\n한 층 씩 프린팅을 진행 (enter 를 눌러서 다음 층으로 진행)\n총 6층 프린팅 진행하였음.\n50 um layer thickness 기준, 첫 층 20초, 나머지 층 10초\nOvercuring 이 심한 것을 확인 가능함\n이후,  첫 층에서 잘 붙게 하기 위해 (+ 첫 층이 너무 얇을 시 잘 떼어지는 것 같아) 두껍게 진행하였음 (첫 층을) 이미지를 보면, 확실히 overcuring 되는 부분이 많음. 중간 부분은 확실하게 layer 경화가 된 것을 확인하였음. 그 말은, 일단 overcure 개선을 통해서 옆 (사이드 파트)을 최대한 없애야 할 거 같음.",
    "tags": [
      "3D프린팅",
      "LiftSpeed",
      "오버큐어링",
      "공정최적화"
    ],
    "images": [
      "/uploads/6ac43fb3a30e4674ad7f5cdbcdf8bd59.png",
      "/uploads/4ef2542c8e6847ad83bc25207190307d.png"
    ],
    "ai_summary": "{\"key_findings\":[\"Lift speed를 기존 60~120 mm/min에서 30 mm/min으로 감속하여 적용함\",\"첫 층 노출 시간(20초)을 이후 층(10초)보다 길게 설정하여 접착력 개선을 시도함\",\"중앙부 레이어 경화는 확인되었으나, 주변부의 과경화(Overcuring)가 심해 사이드 파트가 불필요하게 생성됨\"],\"next_steps\":\"오버큐어링 개선을 통해 사이드 부분의 불필요한 경화 영역을 최소화하는 파라미터 최적화 진행\",\"suggested_tags\":[\"3D프린팅\",\"LiftSpeed\",\"오버큐어링\",\"공정최적화\"],\"summary\":\"Lift speed를 30 mm/min으로 낮추어 총 6층의 프린팅을 진행하였으며, 첫 층의 접착력을 높이기 위해 노출 시간을 차등 적용하였습니다. 분석 결과 중앙부의 경화는 정상적으로 이루어졌으나, 사이드 부분의 심한 오버큐어링 현상이 확인되었습니다.\",\"title\":\"Lift Speed 조절 및 Overcuring 분석 실험\"}",
    "created_at": "2026-04-02T15:50:00",
    "date": "2026-04-02",
    "week": "2026-W14"
  },
  {
    "id": "74f47aa6-c50f-489f-929e-d3c7ebf75adf",
    "title": "프린팅 유리 형상 및 리프트 속도 최적화 실험",
    "memo": "프린팅 입장에서 유리한 형상 제작을 하라는 교수님의 코멘트가 있어서, 라티스 구조체 및 10 mm 직경 디스크 1개씩 프린팅 하는 방향으로 해 보는 중. 그리고 교수님이 lift speed 도 낮추라고 해서, 여러개 해 봄. lift speed 는 0.25 mm/min 으로 고정했음.",
    "tags": [
      "3D프린팅",
      "라티스구조",
      "리프트속도",
      "공정최적화"
    ],
    "images": [
      "/uploads/c3fb7f4dc0f44e8d878ef9bd5f646ea2.png",
      "/uploads/75f165c91843455c8062801e3bc24852.png"
    ],
    "ai_summary": "{\"key_findings\":[\"디스크 형상에서 층 두께와 노광 시간을 증가시켰을 때, 필름 부착 시점이 7층에서 20층으로 지연되는 경향을 보였다.\",\"라티스 구조체의 경우 실험 조건(두께, 노광 시간)을 변경하였으나 필름 부착 시점이 확인되지 않았다.\"],\"next_steps\":\"필름 부착 현상을 억제하기 위한 최적의 노광 및 적층 조건 도출, 라티스 구조체의 상세 부착 여부 재확인.\",\"suggested_tags\":[\"3D프린팅\",\"라티스구조\",\"리프트속도\",\"공정최적화\"],\"summary\":\"교수님의 권고에 따라 프린팅에 유리한 라티스 구조와 디스크 형상을 대상으로 출력 테스트를 진행하였다. 리프트 속도를 0.25 mm/min으로 고정하고, 층별 두께와 노광 시간에 따른 필름 부착 시점을 분석하였다.\",\"title\":\"프린팅 유리 형상 및 리프트 속도 최적화 실험\"}",
    "created_at": "2026-04-06T22:49:00",
    "date": "2026-04-06",
    "week": "2026-W15"
  },
  {
    "id": "cd28d6e2-2123-4927-8879-7d3243a785c4",
    "title": "연구노트 웹앱 개발 (Lab Notebook v1.0)",
    "memo": "Flask + Ollama + Gemma4:31b 기반 로컬 실험 노트 앱 전체 개발.\n\n[구현 기능]\n- 실험 기록 CRUD (제목/메모/태그/날짜 지정)\n- 사진 드래그앤드롭 + Ctrl+V 클립보드 업로드\n- 이미지 호버 확대 + 클릭 라이트박스\n- Ollama Gemma4:31b AI 분석 (이미지 multimodal)\n  - 제목/태그 자동 생성, 요약/발견사항/다음스텝\n- Weekly 리포트 (캐시 저장, 달성률, Side Quest 분류)\n- 기록 수정/삭제, AI 재분석\n\n[기술 스택]\n- Flask + Vanilla JS, Ollama OpenAI-compatible API\n- RTX A6000 48GB (GT 1030 비활성화, ~30 t/s)\n- FLASH_ATTENTION=1, KV_CACHE_TYPE=q8_0\n\n[트러블슈팅]\n- Gemma4 Thinking 모드 속도 저하 → 26b/31b 비교 후 31b 선택\n- GT 1030 CPU 오프로딩 → 장치 비활성화로 해결\n- Ollama multimodal 형식 오류 → base64 직접 전달\n- JSON 잘림 → max_tokens 4096 상향\n\n[버전 관리]\n- Git 초기화 및 GitHub 연동 완료\n- Repository: https://github.com/ClaKim-SKKU/Lab-notebook\n- v1.0 초기 커밋 (app.py, templates, data 포함)\n- 앞으로 기능 추가/수정 시 commit + push로 버전 관리",
    "tags": [
      "코딩",
      "Flask",
      "Ollama",
      "Gemma4",
      "앱개발",
      "SideQuest",
      "Lab_Notebook",
      "AI_Automation",
      "Local_LLM",
      "Multimodal",
      "LabNotebook"
    ],
    "images": [],
    "ai_summary": "{\"key_findings\":[\"Gemma4 31b 모델이 26b 대비 적합하며, GT 1030 장치 비활성화를 통해 CPU 오프로딩 문제를 해결하여 추론 속도를 최적화함\",\"Ollama 멀티모달 입력 시 base64 직접 전달 방식과 max_tokens 상향 조정을 통해 이미지 분석 및 JSON 출력의 안정성을 확보함\",\"이미지 드래그앤드롭 및 클립보드 업로드, 라이트박스 기능을 구현하여 실험 데이터 입력의 편의성을 높임\"],\"next_steps\":\"개발된 웹앱을 실제 YBCO 세라믹 슬러리 DLP 프린팅 실험 데이터 분석에 적용하고, 노광시간/경화깊이 등 주요 변수 추적 기능을 고도화할 것\",\"suggested_tags\":[\"LabNotebook\",\"AI_Automation\",\"Ollama\",\"Flask\",\"Gemma4\",\"Multimodal\"],\"summary\":\"Flask와 Ollama(Gemma4:31b)를 활용하여 실험 기록 CRUD 및 AI 멀티모달 분석 기능이 포함된 로컬 실험 노트 애플리케이션을 개발함. RTX A6000 환경에서 하드웨어 최적화 및 API 통신 에러를 해결하여 v1.0 버전을 구축하고 GitHub에 저장소를 생성함.\",\"title\":\"연구노트 웹앱 개발 (Lab Notebook v1.0)\"}",
    "created_at": "2026-04-13T23:59:00",
    "date": "2026-04-13",
    "week": "2026-W16"
  }
]

File: data/weekly_reports.json
{
  "2026-W14": {
    "week_summary": "YBCO 세라믹 슬러리의 빌드 플랫폼 부착성 확인 및 초기 적층 테스트를 수행하였다. 슬러리의 플랫폼 부착력은 양호한 것으로 확인되었으나, 실제 프린팅 과정에서 사이드 영역의 심한 오버큐어링(Overcuring) 현상이 관찰되었다. 향후 과경화 제어를 통한 정밀한 형상 구현을 위한 공정 최적화가 필요한 단계이다.",
    "timeline": [
      {
        "date": "2026-04-01",
        "headline": "YBCO 슬러리의 빌드 플랫폼 부착성 확인 및 UV 경화 성공"
      },
      {
        "date": "2026-04-02",
        "headline": "Lift Speed 감속(30 mm/min) 및 노출 시간 차등 적용을 통한 적층 테스트"
      }
    ],
    "key_results": [
      "UV 챔버 20분 경화를 통해 YBCO 슬러리가 빌드 플랫폼에 안정적으로 부착됨을 확인",
      "Lift speed를 30 mm/min으로 낮추고 첫 층 노출 시간을 20초로 설정하여 초기 접착력 및 중앙부 경화 확보"
    ],
    "problems": [
      "사이드 부분의 심한 오버큐어링(Overcuring)으로 인해 불필요한 영역까지 경화되는 현상 발생"
    ],
    "next_week": [
      "오버큐어링 억제를 위한 노출 시간(Exposure time) 및 광량 정밀 최적화",
      "Cure depth 측정을 통해 layer thickness(50 μm)에 최적화된 노광 에너지 산출",
      "오버큐어링 개선 후 사이드 파트 제거 및 치수 정밀도 검증"
    ],
    "week": "2026-W14",
    "entry_count": 2,
    "generated_at": "2026-04-13T23:56:54.846697"
  },
  "2026-W15": {
    "week_summary": "이번 주는 교수님의 피드백을 반영하여 프린팅에 유리한 형상(라티스 및 디스크) 선정과 리프트 속도(0.25 mm/min) 최적화 실험을 중심으로 진행하였습니다. 특히 디스크 형상에서 층 두께와 노광 시간을 증가시켰을 때 FEP 필름 부착 시점이 7층에서 20층으로 지연되는 유의미한 결과를 확인하였습니다. 이는 오버큐어링 제어를 통한 적층 불량 개선 가능성을 시사합니다.",
    "timeline": [
      {
        "date": "2026-04-06",
        "headline": "형상(라티스/디스크) 및 리프트 속도 기반 필름 부착 지연 실험 수행"
      }
    ],
    "key_results": [
      "디스크 형상에서 층 두께 및 노광 시간 증가 시, FEP 필름 부착 시점이 7층 → 20층으로 개선됨",
      "라티스 구조체는 동일 조건에서 뚜렷한 필름 부착 지점이 관찰되지 않아 프린팅에 더 유리한 형상임을 확인",
      "리프트 속도를 0.25 mm/min으로 고정하여 공정 안정성 확보"
    ],
    "problems": [
      "디스크와 같이 면적이 넓은 형상에서 여전히 발생하는 FEP 필름 밀착(Adhesion) 현상"
    ],
    "next_week": [
      "필름 부착 억제를 위한 최적 노광 에너지 및 적층 변수(Parameter) 최종 도출",
      "라티스 구조체의 상세 부착 여부 및 표면 조도 정밀 재확인",
      "실험된 노광 시간-부착 지연 데이터를 기반으로 YBCO 슬러리의 Cure depth 상관관계 분석"
    ],
    "progress_score": 65,
    "progress_basis": "FEP 필름 밀착 억제 및 노광 시간 최적화 실험은 진행되었으나, 계획된 Cure depth의 정량적 측정 및 슬러리 점도 영향 분석 내용은 이번 주 노트에 명시되지 않음",
    "week": "2026-W15",
    "entry_count": 1,
    "generated_at": "2026-04-13T23:51:45.434045"
  },
  "2026-W16": {
    "week_summary": "YBCO 30 vol% 조성을 확립하여 기공률을 독립 변수로 설정한 실험 체계를 구축하였으며, 노광 시간 및 에너지에 따른 경화 깊이(Cure depth) 분석을 통해 오버큐어링 임계점을 도출하였습니다. 특히 노광 시간 5s에서 최적의 측면 품질과 경화 깊이(50-52μm)를 확인하여 적층 정밀도를 높이기 위한 기초 데이터를 확보하였습니다.",
    "timeline": [
      {
        "date": "2026-04-13",
        "headline": "기공률 독립 변수 제어를 위한 YBCO 30 vol% 조성 확립",
        "type": "main_research"
      },
      {
        "date": "2026-04-13",
        "headline": "노광 에너지-경화 깊이 분석을 통한 오버큐어링 임계점 도출",
        "type": "main_research"
      },
      {
        "date": "2026-04-13",
        "headline": "Gemma4 기반 로컬 AI 실험 노트 웹앱(v1.0) 개발",
        "type": "side_quest"
      }
    ],
    "key_results": [
      "YBCO 함량을 30 vol%로 고정하여 소결 후 기공률만을 변수로 하는 성능 비교 조건 수립",
      "노광 5s에서 최적의 Cure Depth(50-52μm) 및 측면 품질(Clean) 확보",
      "YBCO 슬러리의 광중합 특성 수치 도출: 침투 깊이(Dp) 48.3μm, 임계 에너지(Ec) 288 mJ/cm²"
    ],
    "problems": [
      "PMMA 비율 증가(특히 70%)에 따른 슬러리 점도 급상승으로 인한 공정 최적화 난이도 증가",
      "노광 시간 7.5s 이상 시 오버큐어링으로 인한 'Ring' 현상 및 FEP 필름 부착 리스크 발생"
    ],
    "next_week": [
      "PMMA 함량별 점도 안정화를 위한 분산제 및 TPO 배합비 최적화 실험",
      "도출된 임계 경화 깊이(50μm)를 기준으로 Layer Thickness 상향 조정 및 적층 정밀도 검증",
      "개발된 AI 실험 노트 시스템에 YBCO 프린팅 이미지 진단 및 분석 적용"
    ],
    "side_quests": [
      "Flask + Ollama(Gemma4:31b) 기반 멀티모달 로컬 실험 노트 앱 개발 및 RTX A6000 최적화"
    ],
    "progress_score": 90,
    "progress_basis": "지난 주 계획했던 노광 에너지 도출 및 Cure depth 상관관계 분석을 성공적으로 완료하였으며, 이를 통해 오버큐어링 억제 방안을 구체화함",
    "has_side_quest": true,
    "week": "2026-W16",
    "entry_count": 3,
    "generated_at": "2026-04-14T00:01:55.081002"
  }
}
